Repository: defnecirci/MatSciTableExtract

# MatSciTableExtract

A tool for extracting structured materials science data from tables using Large Language Models.

## Overview

MatSciTableExtract is designed to extract structured data from materials science tables using multiple input methods:
- **Image-based extraction** (directly processing table images)
- **OCR-based extraction** (extracting text from images before processing)
- **Structured format extraction** (parsing tables in CSV format)
- **Structured format with captions** (contextual captions are added to the input)

### Extracted Information
The system extracts key materials science information, including:
- **Matrix name**
- **Filler name**
- **Composition information** (amount and type)
- **Particle surface treatment (PST) name**
- **Material properties** (values, units, and conditions)

## Usage

### 1. Image-Based Extraction
To process images of tables, run:
```bash
python code/imagesasinput.py
```
This will:
- Process PNG images from the `tables` directory inside the articles in the data folder.
- Generate JSON output in `data/imageoutput3`.

### 2. Structured Format Extraction
To process tables stored as CSV files, run:
```bash
python code/StructuredFormatasInput.py
```

### 3. OCR-Based Extraction
To process tables after applying OCR, run:
```bash
python code/OCRasInput.py
```

## Evaluation
MatSciTableExtract includes multiple evaluation methods to assess extraction accuracy.

### 1. Property Extraction Evaluation

#### Evaluation Scripts:
- **Property name evaluation:**
  ```bash
  python code/F1score-properties_with_missing.py
  ```
- **Detailed property evaluation (including all parameters):**
  ```bash
  python code/F1score-properties_with_missing_including_prop_details.py
  ```
- **Property evaluation without missing samples:**
  ```bash
  python code/F1score-propertieswtmissing.py
  ```

#### Evaluation Process:
- **Stage 1: Property Name Matching**
  - Uses Levenshtein distance (0.6 threshold) to handle variations in property naming.
  - Computes initial F1 scores based on property names.
- **Stage 2: Detailed Property Matching**
  - Evaluates values, units, and conditions.
  - Scores based on exact matches for values and units.
  - Normalized scoring between 0 and 1 for complex condition matching.

### 2. Composition Evaluation

#### Evaluation Scripts:
- **Evaluate composition with missing samples:**
  ```bash
  python code/Accuracy-composition_with_missing.py
  ```
- **Evaluate composition without missing samples:**
  ```bash
  python code/Accuracy-composition_wt_missing.py
  ```

#### Evaluation Features:
- **Flexible string matching:**
  - Sub-string comparison for PST, filler, and matrix names.
  - Case-insensitive comparisons.
  - Partial accuracy scoring for composition fields.
- **Special handling for:**
  - Numeric values and percentages.
  - Control samples (0% composition).
  - Missing or invalid samples.

## Performance Metrics

1. **Composition Accuracy:**
   - Overall accuracy: **0.910** (matrix name, filler name, composition, and PST).

2. **Property Extraction:**
   - **Basic F1 score:** **0.863** (property names only).
   - **Detailed F1 score:** **0.419 - 0.769** (including values, units, conditions).

## Citation

If you use this work, please cite:

```bibtex
@article{circi2024well,
  title={How Well Do Large Language Models Understand Tables in Materials Science?},
  author={Circi, Defne and Khalighinejad, Ghazal and Chen, Anlan and Dhingra, Bhuwan and Brinson, L. Catherine},
  journal={Integrating Materials and Manufacturing Innovation},
  volume={13},
  pages={669--687},
  year={2024},
  publisher={Springer}
}
```

File: data/L116/imageoutput3/table1_output3.txt
[
    {
        "sample_id": 1,
        "matrix_name": "EVA",
        "filler_name": "none",
        "filler_description": "not specified",
        "composition": {
            "amount": "0.0%",
            "type": "not specified"
        },
        "particle_surface_treatment_name": "not specified",
        "properties": {
            "tensile strength": {
                "value": 6.1,
                "unit": "MPa"
            },
            "modulus at 300% elongation": {
                "value": 0.59,
                "unit": "MPa"
            },
            "elongation at break": {
                "value": 1618,
                "unit": "%"
            }
        }
    },
    {
        "sample_id": 2,
        "matrix_name": "EVA",
        "filler_name": "12Me-MMT",
        "filler_description": "nano",
        "composition": {
            "amount": "2%",
            "type": "wt"
        },
        "particle_surface_treatment_name": "not specified",
        "properties": {
            "tensile strength": {
                "value": 5.7,
                "unit": "MPa"
            },
            "modulus at 300% elongation": {
                "value": 0.79,
                "unit": "MPa"
            },
            "elongation at break": {
                "value": 1471,
                "unit": "%"
            }
        }
    },
    {
        "sample_id": 3,
        "matrix_name": "EVA",
        "filler_name": "12Me-MMT",
        "filler_description": "nano",
        "composition": {
            "amount": "4%",
            "type": "wt"
        },
        "particle_surface_treatment_name": "not specified",
        "properties": {
            "tensile strength": {
                "value": 8.1,
                "unit": "MPa"
            },
            "modulus at 300% elongation": {
                "value": 1.26,
                "unit": "MPa"
            },
            "elongation at break": {
                "value": 1135,
                "unit": "%"
            }
        }
    },
    {
        "sample_id": 4,
        "matrix_name": "EVA",
        "filler_name": "12Me-MMT",
        "filler_description": "nano",
        "composition": {
            "amount": "6%",
            "type": "wt"
        },
        "particle_surface_treatment_name": "not specified",
        "properties": {
            "tensile strength": {
                "value": 9.6,
                "unit": "MPa"
            },
            "modulus at 300% elongation": {
                "value": 1.27,
                "unit": "MPa"
            },
            "elongation at break": {
                "value": 1397,
                "unit": "%"
            }
        }
    }
]

File: data/L116/imageoutput3/table2_output3.txt
[
    {
        "sample_id": 1,
        "matrix_name": "EVA",
        "filler_name": "none",
        "filler_description": "not specified",
        "composition": {
            "amount": "0.0%",
            "type": "not specified"
        },
        "particle_surface_treatment_name": "not specified",
        "properties": {
            "glass transition temperature": {
                "value": -27,
                "unit": "°C"
            },
            "storage modulus at Tg": {
                "value": 5e7,
                "unit": "Pa"
            },
            "storage modulus at 30°C": {
                "value": 1.5e6,
                "unit": "Pa"
            },
            "tan delta at Tg": {
                "value": 0.95,
                "unit": "dimensionless"
            },
            "tan delta at 30°C": {
                "value": 0.17,
                "unit": "dimensionless"
            }
        }
    },
    {
        "sample_id": 2,
        "matrix_name": "EVA",
        "filler_name": "MMT",
        "filler_description": "nano",
        "composition": {
            "amount": "4 wt %",
            "type": "wt"
        },
        "particle_surface_treatment_name": "12Me",
        "properties": {
            "glass transition temperature": {
                "value": -30,
                "unit": "°C"
            },
            "storage modulus at Tg": {
                "value": 1.9e8,
                "unit": "Pa"
            },
            "storage modulus at 30°C": {
                "value": 4e6,
                "unit": "Pa"
            },
            "tan delta at Tg": {
                "value": 0.68,
                "unit": "dimensionless"
            },
            "tan delta at 30°C": {
                "value": 0.16,
                "unit": "dimensionless"
            }
        }
    },
    {
        "sample_id": 3,
        "matrix_name": "EVA",
        "filler_name": "MMT",
        "filler_description": "nano",
        "composition": {
            "amount": "6 wt %",
            "type": "wt"
        },
        "particle_surface_treatment_name": "12Me",
        "properties": {
            "glass transition temperature": {
                "value": -32,
                "unit": "°C"
            },
            "storage modulus at Tg": {
                "value": 6e8,
                "unit": "Pa"
            },
            "storage modulus at 30°C": {
                "value": 7e6,
                "unit": "Pa"
            },
            "tan delta at Tg": {
                "value": 0.55,
                "unit": "dimensionless"
            },
            "tan delta at 30°C": {
                "value": 0.17,
                "unit": "dimensionless"
            }
        }
    }
]

File: data/L130/imageoutput3/table1_output3.txt
[
  {
    "sample_id": 1,
    "matrix_name": "PI",
    "filler_name": "OFG",
    "filler_description": "nano",
    "composition": {
      "amount": "0.0%",
      "type": "wt"
    },
    "particle_surface_treatment_name": "not specified",
    "properties": {
      "nitrogen content": {
        "value": 7.26,
        "unit": "%"
      },
      "carbon content": {
        "value": 67.54,
        "unit": "%"
      },
      "hydrogen content": {
        "value": 3.15,
        "unit": "%"
      },
      "oxygen functional group weight percentage": {
        "value": 0,
        "unit": "%"
      },
      "oxygen functional group volume percentage": {
        "value": 0,
        "unit": "%"
      }
    }
  },
  {
    "sample_id": 2,
    "matrix_name": "PI",
    "filler_name": "OFG",
    "filler_description": "nano",
    "composition": {
      "amount": "3%",
      "type": "wt"
    },
    "particle_surface_treatment_name": "not specified",
    "properties": {
      "nitrogen content": {
        "value": 6.80,
        "unit": "%"
      },
      "carbon content": {
        "value": 66.33,
        "unit": "%"
      },
      "hydrogen content": {
        "value": 3.23,
        "unit": "%"
      },
      "oxygen functional group weight percentage": {
        "value": 7.47,
        "unit": "%"
      },
      "oxygen functional group volume percentage": {
        "value": 8.37,
        "unit": "%"
      }
    }
  },
  {
    "sample_id": 3,
    "matrix_name": "PI",
    "filler_name": "OFG",
    "filler_description": "nano",
    "composition": {
      "amount": "7%",
      "type": "wt"
    },
    "particle_surface_treatment_name": "not specified",
    "properties": {
      "nitrogen content": {
        "value": 6.58,
        "unit": "%"
      },
      "carbon content": {
        "value": 65.83,
        "unit": "%"
      },
      "hydrogen content": {
        "value": 3.26,
        "unit": "%"
      },
      "oxygen functional group weight percentage": {
        "value": 10.95,
        "unit": "%"
      },
      "oxygen functional group volume percentage": {
        "value": 12.22,
        "unit": "%"
      }
    }
  },
  {
    "sample_id": 4,
    "matrix_name": "PI",
    "filler_name": "OFG",
    "filler_description": "nano",
    "composition": {
      "amount": "10%",
      "type": "wt"
    },
    "particle_surface_treatment_name": "not specified",
    "properties": {
      "nitrogen content": {
        "value": 6.35,
        "unit": "%"
      },
      "carbon content": {
        "value": 64.39,
        "unit": "%"
      },
      "hydrogen content": {
        "value": 3.27,
        "unit": "%"
      },
      "oxygen functional group weight percentage": {
        "value": 15.03,
        "unit": "%"
      },
      "oxygen functional group volume percentage": {
        "value": 16.69,
        "unit": "%"
      }
    }
  },
  {
    "sample_id": 5,
    "matrix_name": "PI",
    "filler_name": "OFG",
    "filler_description": "nano",
    "composition": {
      "amount": "15%",
      "type": "wt"
    },
    "particle_surface_treatment_name": "not specified",
    "properties": {
      "nitrogen content": {
        "value": 6.20,
        "unit": "%"
      },
      "carbon content": {
        "value": 62.46,
        "unit": "%"
      },
      "hydrogen content": {
        "value": 3.28,
        "unit": "%"
      },
      "oxygen functional group weight percentage": {
        "value": 18.11,
        "unit": "%"
      },
      "oxygen functional group volume percentage": {
        "value": 20.03,
        "unit": "%"
      }
    }
  }
]

File: data/L130/imageoutput3/table2_output3.txt
[
    {
        "sample_id": 1,
        "matrix_name": "PI",
        "filler_name": "OFG",
        "filler_description": "nano",
        "composition": {
            "amount": "0.0%",
            "type": "wt"
        },
        "particle_surface_treatment_name": "not specified",
        "properties": {
            "glass transition temperature": {
                "value": 350.9,
                "unit": "°C"
            },
            "decomposition temperature": {
                "value": 526.9,
                "unit": "°C"
            },
            "coefficient of thermal expansion": {
                "value": 31.1,
                "unit": "ppm/°C"
            },
            "young's modulus": {
                "value": 2.38,
                "unit": "GPa"
            },
            "maximum stress": {
                "value": 261.2,
                "unit": "MPa"
            },
            "elongation at break": {
                "value": 1.5,
                "unit": "%"
            }
        }
    },
    {
        "sample_id": 2,
        "matrix_name": "PI",
        "filler_name": "OFG",
        "filler_description": "nano",
        "composition": {
            "amount": "3%",
            "type": "wt"
        },
        "particle_surface_treatment_name": "not specified",
        "properties": {
            "glass transition temperature": {
                "value": 360.9,
                "unit": "°C"
            },
            "decomposition temperature": {
                "value": 504.5,
                "unit": "°C"
            },
            "coefficient of thermal expansion": {
                "value": 36.1,
                "unit": "ppm/°C"
            },
            "young's modulus": {
                "value": 2.49,
                "unit": "GPa"
            },
            "maximum stress": {
                "value": 328.3,
                "unit": "MPa"
            },
            "elongation at break": {
                "value": 1.7,
                "unit": "%"
            }
        }
    },
    {
        "sample_id": 3,
        "matrix_name": "PI",
        "filler_name": "OFG",
        "filler_description": "nano",
        "composition": {
            "amount": "7%",
            "type": "wt"
        },
        "particle_surface_treatment_name": "not specified",
        "properties": {
            "glass transition temperature": {
                "value": 362.1,
                "unit": "°C"
            },
            "decomposition temperature": {
                "value": 494.4,
                "unit": "°C"
            },
            "coefficient of thermal expansion": {
                "value": 44.2,
                "unit": "ppm/°C"
            },
            "young's modulus": {
                "value": 2.69,
                "unit": "GPa"
            },
            "maximum stress": {
                "value": 251.2,
                "unit": "MPa"
            },
            "elongation at break": {
                "value": 1.3,
                "unit": "%"
            }
        }
    },
    {
        "sample_id": 4,
        "matrix_name": "PI",
        "filler_name": "OFG",
        "filler_description": "nano",
        "composition": {
            "amount": "10%",
            "type": "wt"
        },
        "particle_surface_treatment_name": "not specified",
        "properties": {
            "glass transition temperature": {
                "value": 360.3,
                "unit": "°C"
            },
            "decomposition temperature": {
                "value": 491.8,
                "unit": "°C"
            },
            "coefficient of thermal expansion": {
                "value": 48.2,
                "unit": "ppm/°C"
            },
            "young's modulus": {
                "value": 2.80,
                "unit": "GPa"
            },
            "maximum stress": {
                "value": 201.6,
                "unit": "MPa"
            },
            "elongation at break": {
                "value": 1.1,
                "unit": "%"
            }
        }
    },
    {
        "sample_id": 5,
        "matrix_name": "PI",
        "filler_name": "OFG",
        "filler_description": "nano",
        "composition": {
            "amount": "15%",
            "type": "wt"
        },
        "particle_surface_treatment_name": "not specified",
        "properties": {
            "glass transition temperature": {
                "value": 359.0,
                "unit": "°C"
            },
            "decomposition temperature": {
                "value": 471.5,
                "unit": "°C"
            },
            "coefficient of thermal expansion": {
                "value": 52.4,
                "unit": "ppm/°C"
            },
            "young's modulus": {
                "value": 3.07,
                "unit": "GPa"
            },
            "maximum stress": {
                "value": 155.5,
                "unit": "MPa"
            },
            "elongation at break": {
                "value": 0.6,
                "unit": "%"
            }
        }
    }
]

File: data/L130/imageoutput3/table3_output3.txt
[
    {
        "sample_id": 1,
        "matrix_name": "PI",
        "filler_name": "OFG",
        "filler_description": "nano",
        "composition": {
            "amount": "0%",
            "type": "wt"
        },
        "particle_surface_treatment_name": "not specified",
        "properties": {
            "water contact angle": {
                "value": 60.5,
                "unit": "degrees"
            },
            "glycerol contact angle": {
                "value": 71.1,
                "unit": "degrees"
            },
            "surface energy": {
                "value": 50.7,
                "unit": "mN/m"
            },
            "disperse component of surface energy": {
                "value": 3.06,
                "unit": "mN/m"
            },
            "polar component of surface energy": {
                "value": 47.7,
                "unit": "mN/m"
            }
        }
    },
    {
        "sample_id": 2,
        "matrix_name": "PI",
        "filler_name": "OFG",
        "filler_description": "nano",
        "composition": {
            "amount": "3%",
            "type": "wt"
        },
        "particle_surface_treatment_name": "not specified",
        "properties": {
            "water contact angle": {
                "value": 67.3,
                "unit": "degrees"
            },
            "glycerol contact angle": {
                "value": 70.4,
                "unit": "degrees"
            },
            "surface energy": {
                "value": 45.8,
                "unit": "mN/m"
            },
            "disperse component of surface energy": {
                "value": 3.96,
                "unit": "mN/m"
            },
            "polar component of surface energy": {
                "value": 35.7,
                "unit": "mN/m"
            }
        }
    },
    {
        "sample_id": 3,
        "matrix_name": "PI",
        "filler_name": "OFG",
        "filler_description": "nano",
        "composition": {
            "amount": "7%",
            "type": "wt"
        },
        "particle_surface_treatment_name": "not specified",
        "properties": {
            "water contact angle": {
                "value": 69.5,
                "unit": "degrees"
            },
            "glycerol contact angle": {
                "value": 72.3,
                "unit": "degrees"
            },
            "surface energy": {
                "value": 44.0,
                "unit": "mN/m"
            },
            "disperse component of surface energy": {
                "value": 5.75,
                "unit": "mN/m"
            },
            "polar component of surface energy": {
                "value": 33.6,
                "unit": "mN/m"
            }
        }
    },
    {
        "sample_id": 4,
        "matrix_name": "PI",
        "filler_name": "OFG",
        "filler_description": "nano",
        "composition": {
            "amount": "10%",
            "type": "wt"
        },
        "particle_surface_treatment_name": "not specified",
        "properties": {
            "water contact angle": {
                "value": 71.9,
                "unit": "degrees"
            },
            "glycerol contact angle": {
                "value": 74.0,
                "unit": "degrees"
            },
            "surface energy": {
                "value": 43.4,
                "unit": "mN/m"
            },
            "disperse component of surface energy": {
                "value": 6.43,
                "unit": "mN/m"
            },
            "polar component of surface energy": {
                "value": 29.9,
                "unit": "mN/m"
            }
        }
    },
    {
        "sample_id": 5,
        "matrix_name": "PI",
        "filler_name": "OFG",
        "filler_description": "nano",
        "composition": {
            "amount": "15%",
            "type": "wt"
        },
        "particle_surface_treatment_name": "not specified",
        "properties": {
            "water contact angle": {
                "value": 73.1,
                "unit": "degrees"
            },
            "glycerol contact angle": {
                "value": 74.8,
                "unit": "degrees"
            },
            "surface energy": {
                "value": 41.1,
                "unit": "mN/m"
            },
            "disperse component of surface energy": {
                "value": 6.48,
                "unit": "mN/m"
            },
            "polar component of surface energy": {
                "value": 29.0,
                "unit": "mN/m"
            }
        }
    }
]

File: data/L130/imageoutput3/table4_output3.txt
[
    {
        "sample_id": 1,
        "matrix_name": "Polyimide",
        "filler_name": "OFG",
        "filler_description": "nano",
        "composition": {
            "amount": "0%",
            "type": "wt"
        },
        "particle_surface_treatment_name": "not specified",
        "properties": {
            "dielectric constant": {
                "value": 3.19,
                "unit": "",
                "conditions": [
                    {
                        "type": "frequency",
                        "value": 100,
                        "unit": "kHz"
                    }
                ]
            },
            "theoretical density": {
                "value": 1.37,
                "unit": "g/cm³"
            },
            "measured density": {
                "value": 1.37,
                "unit": "g/cm³"
            },
            "relative porosity increase": {
                "value": 0,
                "unit": "%"
            },
            "total free volume fraction": {
                "value": 0.044,
                "unit": ""
            }
        }
    },
    {
        "sample_id": 2,
        "matrix_name": "Polyimide",
        "filler_name": "OFG",
        "filler_description": "nano",
        "composition": {
            "amount": "3%",
            "type": "wt"
        },
        "particle_surface_treatment_name": "not specified",
        "properties": {
            "dielectric constant": {
                "value": 2.84,
                "unit": "",
                "conditions": [
                    {
                        "type": "frequency",
                        "value": 100,
                        "unit": "kHz"
                    }
                ]
            },
            "theoretical density": {
                "value": 1.358,
                "unit": "g/cm³"
            },
            "measured density": {
                "value": 1.29,
                "unit": "g/cm³"
            },
            "relative porosity increase": {
                "value": 5.16,
                "unit": "%"
            },
            "total free volume fraction": {
                "value": 0.116,
                "unit": ""
            }
        }
    },
    {
        "sample_id": 3,
        "matrix_name": "Polyimide",
        "filler_name": "OFG",
        "filler_description": "nano",
        "composition": {
            "amount": "7%",
            "type": "wt"
        },
        "particle_surface_treatment_name": "not specified",
        "properties": {
            "dielectric constant": {
                "value": 2.64,
                "unit": "",
                "conditions": [
                    {
                        "type": "frequency",
                        "value": 100,
                        "unit": "kHz"
                    }
                ]
            },
            "theoretical density": {
                "value": 1.352,
                "unit": "g/cm³"
            },
            "measured density": {
                "value": 1.16,
                "unit": "g/cm³"
            },
            "relative porosity increase": {
                "value": 14.44,
                "unit": "%"
            },
            "total free volume fraction": {
                "value": 0.212,
                "unit": ""
            }
        }
    },
    {
        "sample_id": 4,
        "matrix_name": "Polyimide",
        "filler_name": "OFG",
        "filler_description": "nano",
        "composition": {
            "amount": "10%",
            "type": "wt"
        },
        "particle_surface_treatment_name": "not specified",
        "properties": {
            "dielectric constant": {
                "value": 2.56,
                "unit": "",
                "conditions": [
                    {
                        "type": "frequency",
                        "value": 100,
                        "unit": "kHz"
                    }
                ]
            },
            "theoretical density": {
                "value": 1.346,
                "unit": "g/cm³"
            },
            "measured density": {
                "value": 1.09,
                "unit": "g/cm³"
            },
            "relative porosity increase": {
                "value": 19.33,
                "unit": "%"
            },
            "total free volume fraction": {
                "value": 0.267,
                "unit": ""
            }
        }
    },
    {
        "sample_id": 5,
        "matrix_name": "Polyimide",
        "filler_name": "OFG",
        "filler_description": "nano",
        "composition": {
            "amount": "15%",
            "type": "wt"
        },
        "particle_surface_treatment_name": "not specified",
        "properties": {
            "dielectric constant": {
                "value": 2.30,
                "unit": "",
                "conditions": [
                    {
                        "type": "frequency",
                        "value": 100,
                        "unit": "kHz"
                    }
                ]
            },
            "theoretical density": {
                "value": 1.341,
                "unit": "g/cm³"
            },
            "measured density": {
                "value": 1.02,
                "unit": "g/cm³"
            },
            "relative porosity increase": {
                "value": 24.37,
                "unit": "%"
            },
            "total free volume fraction": {
                "value": 0.319,
                "unit": ""
            }
        }
    }
]

File: data/L186/imageoutput3/table1_output3.txt
[
    {
        "sample_id": 1,
        "matrix_name": "PP",
        "filler_name": "none",
        "filler_description": "not specified",
        "composition": {
            "amount": "0.0%",
            "type": "not specified"
        },
        "particle_surface_treatment_name": "not specified",
        "properties": {
            "Young's modulus": {
                "value": 910,
                "unit": "MPa",
                "conditions": []
            },
            "yield strength": {
                "value": 28,
                "unit": "MPa",
                "conditions": []
            },
            "elongation at break": {
                "value": 810,
                "unit": "%",
                "conditions": []
            },
            "absorbed energy per thickness": {
                "value": 3.09,
                "unit": "J/cm",
                "conditions": []
            },
            "crystallization temperature": {
                "value": 390,
                "unit": "K",
                "conditions": [
                    {
                        "type": "cooling speed",
                        "value": -10,
                        "unit": "K/min"
                    }
                ]
            },
            "isothermal crystallization half-time": {
                "value": ">120",
                "unit": "min",
                "conditions": [
                    {
                        "type": "temperature",
                        "value": 413,
                        "unit": "K"
                    }
                ]
            }
        }
    },
    {
        "sample_id": 2,
        "matrix_name": "PP",
        "filler_name": "graphite",
        "filler_description": "not specified",
        "composition": {
            "amount": "2.8%",
            "type": "wt"
        },
        "particle_surface_treatment_name": "melt extrusion",
        "properties": {
            "Young's modulus": {
                "value": 1300,
                "unit": "MPa",
                "conditions": []
            },
            "yield strength": {
                "value": "N/A",
                "unit": "MPa",
                "conditions": []
            },
            "elongation at break": {
                "value": 8,
                "unit": "%",
                "conditions": []
            },
            "absorbed energy per thickness": {
                "value": 0.84,
                "unit": "J/cm",
                "conditions": []
            },
            "crystallization temperature": {
                "value": 402,
                "unit": "K",
                "conditions": [
                    {
                        "type": "cooling speed",
                        "value": -10,
                        "unit": "K/min"
                    }
                ]
            },
            "isothermal crystallization half-time": {
                "value": 9.5,
                "unit": "min",
                "conditions": [
                    {
                        "type": "temperature",
                        "value": 413,
                        "unit": "K"
                    }
                ]
            }
        }
    },
    {
        "sample_id": 3,
        "matrix_name": "PP",
        "filler_name": "graphite",
        "filler_description": "not specified",
        "composition": {
            "amount": "2.5%",
            "type": "wt"
        },
        "particle_surface_treatment_name": "SSSP",
        "properties": {
            "Young's modulus": {
                "value": 1870,
                "unit": "MPa",
                "conditions": []
            },
            "yield strength": {
                "value": 43,
                "unit": "MPa",
                "conditions": []
            },
            "elongation at break": {
                "value": 560,
                "unit": "%",
                "conditions": []
            },
            "absorbed energy per thickness": {
                "value": 1.21,
                "unit": "J/cm",
                "conditions": []
            },
            "crystallization temperature": {
                "value": 411,
                "unit": "K",
                "conditions": [
                    {
                        "type": "cooling speed",
                        "value": -10,
                        "unit": "K/min"
                    }
                ]
            },
            "isothermal crystallization half-time": {
                "value": 3.6,
                "unit": "min",
                "conditions": [
                    {
                        "type": "temperature",
                        "value": 413,
                        "unit": "K"
                    }
                ]
            }
        }
    }
]
